Repository: benjaminrodriguezonline/Potentiostat_Data_Viz

# Potentiostat Data Visualization & Analysis

This project provides a suite of Python scripts to analyze and visualize data collected from cyclic voltammetry (CV) experiments using a three-electrode potentiostat setup. It is designed for both research and educational use, especially for introducing high school and undergraduate students to electrochemical data analysis.

## 📁 Project Structure

```
Potentiostat_Data_Viz/
├── data/                  # Raw CV data files (tab-delimited .txt)
├── output/
│   ├── plots/             # Auto-generated plots (PNG)
│   └── txt_files/         # Analysis summaries (text)
├── src/                   # Core Python scripts
├── requirements.txt       # Python dependencies
└── README.md              # Project overview
```

## 📜 Available Scripts (in `src/`)

### `analyze_cv.py`
- Prompts user for a CV data file path.
- Separates oxidation and reduction currents.
- Numerically integrates each to estimate total charge transferred.
- Outputs results to console and saves a summary `.txt` file to `output/txt_files/`.

### `plot_cv.py`
- Prompts user for a file path.
- Plots **current vs. voltage** (Ewe vs <I>).
- Saves the figure to `output/plots/` with a timestamped name.

### `plot_ct.py`
- Same as `plot_cv.py`, but plots **current vs. time**.
- Also saves output to `output/plots/`.

## 🧪 Sample Output

- Numerical integration (oxidation/reduction charge)
- PNG plots of CV scans
- Output filenames include:
  - The script name
  - The input data filename
  - A timestamp

Example:
```
output/txt_files/analyze_cv_1M-ZnSO4-20mVs_C16_20250728_155102.txt
output/plots/plot_cv_1M-ZnSO4-20mVs_C16_20250728_154337.png
```

## 📦 Download

Don’t want to clone with Git? You can [download the latest version as a .zip file](https://github.com/benjaminrodriguezonline/Potentiostat_Data_Viz/archive/refs/heads/main.zip) and get started immediately.

## 🧠 Educational Use

This project is designed to:
- Reinforce electrochemical concepts like plating/stripping and coulombic efficiency.
- Provide students with hands-on data analysis experience.
- Bridge experimental chemistry and computational tools.

## 🧼 Notes

- The `.gitignore` has been configured to **allow tracking of data files** for reproducibility.
- If you encounter issues with `trapz` deprecation warnings, consider switching to `numpy.trapezoid()` or `scipy.integrate`.

File: simple_output/simple_ce_report.txt
File	Plating (mAs)	Stripping (mAs)	CE (%)
1M_ZnCl2_1mVs_trial_1_C16.txt	2356.3092	269.9342	11.46
1M_ZnCl2_100mVs_trial_1_C16.txt	18.5271	19.5168	105.34
1M_ZnCl2_55mVs_trial_1_C16.txt	36.2983	26.3193	72.51
1M_ZnCl2_45mVs_trial_1_C16.txt	45.5714	32.9336	72.27
1M_ZnCl2_80mVs_trial_1_C16.txt	23.8866	25.8742	108.32
1M_ZnCl2_25mVs_trial_1_C16.txt	85.5862	83.9256	98.06
1M_ZnCl2_35mVs_trial_1_C16.txt	59.7525	59.6242	99.79
1M_ZnCl2_90mVs_trial_1_C16.txt	20.9478	15.8817	75.82
1M_ZnCl2_5mVs_trial_1_C16.txt	451.0103	198.1474	43.93
1M_ZnCl2_15mVs_trial_1_C16.txt	145.5942	28.8252	19.80
1M_ZnCl2_60mVs_trial_1_C16.txt	32.9393	33.0517	100.34
1M_ZnCl2_70mVs_trial_1_C16.txt	27.8510	30.2088	108.47
1M_ZnCl2_40mVs_trial_1_C16.txt	51.7898	51.6176	99.67
1M_ZnCl2_50mVs_trial_1_C16.txt	40.5010	40.9380	101.08
1M_ZnCl2_30mVs_trial_1_C16.txt	70.4027	51.2741	72.83
1M_ZnCl2_20mVs_trial_1_C16.txt	Error: cannot select an axis to squeeze out which has size not equal to one
1M_ZnCl2_10mVs_trial_1_C16.txt	220.2573	206.2944	93.66
